Repository: KraussWang/paper-reading-wechat

# Paper Reading → WeChat Publishing

基于 [Claude Code](https://claude.com/claude-code) Skills 的**材料科学论文精读 → 微信公众号发布**半自动化工作流。

将 PDF 论文从精读、格式化、插图生成到推送微信公众号草稿箱的端到端流程。

## 工作流概览

```
PDF 论文
  │
  ▼ MinerU（自动）
Markdown 全文（文本 + CDN 图片）
  │
  ▼ material-paper-deep-reading（AI）
精读稿 Markdown
  │
  ├─ sample-preparation-image（可选）  样品制备流程图
  ├─ baoyu-format-markdown（可选）    CJK 友好格式化
  ├─ baoyu-article-illustrator（可选） 生成插图
  └─ baoyu-cover-image（可选）         生成封面图
  │
  ▼ baoyu-post-to-wechat（API）
公众号草稿箱
  │
  ▼ 人工审阅 → 群发
```

## Skills

| Skill | 功能 |
|-------|------|
| `material-paper-deep-reading` | 材料科学与电子显微学论文结构化精读 |
| `sample-preparation-image` | 实验样品制备流程图生成（Gemini 2.5 Flash） |
| `baoyu-format-markdown` | CJK 友好 Markdown 格式化 |
| `baoyu-article-illustrator` | 文章配图生成 |
| `baoyu-cover-image` | 封面图生成 |
| `baoyu-post-to-wechat` | 微信公众号 API 发布 |

## 前提条件

| 条件 | 说明 |
|------|------|
| 🔑 微信 AppID / AppSecret | 配置于 `.baoyu-skills/baoyu-post-to-wechat/EXTEND.md` 或环境变量 |
| 🌐 IP 白名单 | 服务器出网 IP 须加入公众号后台白名单 |
| 📦 Bun 运行时 | 用于执行 TypeScript 脚本 |
| 🐍 MinerU | PDF → Markdown 转换（Python） |

## 快速开始

### 1. 准备论文

将论文 PDF 通过 MinerU 转为 Markdown 全文。

### 2. 生成精读稿

在 Claude Code 中：

> 使用 material-paper-deep-reading 处理 `{论文 Markdown 路径}`

AI 自动输出结构化精读稿到 `output/YYYY-MM-DD_{期刊缩写}_{关键词}/文献精读.md`。

### 3. 推送到公众号草稿箱

```bash
bun .claude/skills/baoyu-post-to-wechat/scripts/wechat-api.ts \
  "output/YYYY-MM-DD_{期刊}_{关键词}/文献精读.md" \
  --theme default \
  --color blue \
  --title "期刊缩写 | 中文题目 | 年份" \
  --author "Krauss" \
  --summary "一句话总结" \
  --cover "output/YYYY-MM-DD_{期刊}_{关键词}/cover.jpg" \
  --account KK
```

### 4. 群发

登录 [mp.weixin.qq.com](https://mp.weixin.qq.com) → 草稿箱 → 预览 → 微调 → 群发。

## 目录结构

```
paper-reading/
├── .claude/skills/              # Claude Code Skills 定义
│   ├── material-paper-deep-reading/
│   ├── sample-preparation-image/
│   ├── baoyu-format-markdown/
│   ├── baoyu-article-illustrator/
│   ├── baoyu-cover-image/
│   └── baoyu-post-to-wechat/
├── WORKFLOW.md                  # 详细工作流文档
├── output/                      # 论文精读输出
│   └── YYYY-MM-DD_{期刊}_{关键词}/
│       └── 文献精读.md
└── content/                     # 输入暂存区
```

## 详细文档

参见 [WORKFLOW.md](WORKFLOW.md)。

File: output/2026-07-01_AM_Li-2D-Magnets/文献精读.md
# Adv. Mater. | 通过厚度工程生长实现二维磁体多态存储 | 2026

<small>
论文题目：Multi-State Memory in 2D Magnets via Thickness-Engineered Growth  
第一作者：Bailing Li（源文件未明确标注共同第一作者）  
通讯作者：Yanglong Hou  
通讯单位：北京大学材料科学与工程学院；中山大学深圳校区材料学院；光电材料与技术全国重点实验室（广州）  
DOI：文中未明确说明
</small>

## 研究背景

二维磁体因其可调磁有序、界面可集成性和潜在高密度自旋电子存储价值而受到关注，但如何在单个二维磁体中**稳定、可设计地调控磁畴构型**仍是关键瓶颈。已有研究多依赖堆叠、应变、缺陷或外场调控磁态，难以同时满足可控生长、空间可编程和器件集成。本文以室温铁磁 **CrTe 纳米片**为对象，提出选择性非均匀成核生长策略，通过 CVD 中前驱体-基底距离调节活性 Cr-Te 团簇与吸附位点，构筑横向多厚度结构；再利用厚度与矫顽场、磁化反转顺序之间的强关联，实现由**厚度轮廓模板化磁畴**，并进一步展示多态磁阻存储器件。

## 图表解读

### Figure 1. SNNG 模型指导的多厚度 CrTe 生长机制

该图结合 **CVD 示意、光学显微图和 DFT 计算**解释多厚度 CrTe 的形貌来源。实验上，通过改变 SiO2/Si 基底与 CrCl3/分子筛混合物之间的距离 d，获得径向、碗状、风车状和火山状 CrTe 纳米片。理论上，不同 Cr_mTe2 活性团簇在不同 Cr 化学势窗口下稳定，并在 CrTe2 初始层的 Te 端边、Cr 端边或中心区域呈现不同吸附能。该图回答了“多厚度结构如何从底部生长中被写入”的问题，支持本文核心机制：**活性团簇种类与位点选择性吸附共同决定横向非均匀厚度分布**。

### Figure 2. 风车状 CrTe 纳米片的结构一致性

该图使用 **SEM、截面 STEM 和原子分辨 HAADF-STEM**表征风车状多厚度 CrTe 的晶体结构。SEM 确定厚度梯度区域，截面 STEM 直接显示不同厚度区之间的连续晶格排列；HAADF-STEM 中 Te 原子亮、Cr 原子较暗，Cr 位点强度接近，说明样品符合完全插层的 CrTe 结构。图中未见明显晶格缺陷，且不同厚度区域晶面间距相近，表明厚度变化并未引入显著应变或相分离。该图支撑关键结论：多厚度纳米片的性能差异主要来自**厚度轮廓**，而不是明显成分或晶相不均一。

### Figure 3. 双厚度 CrTe 的厚度依赖磁性与磁化反转

该图通过 **VSM、AFM、电输运 Hall 测量和磁化反转示意图**建立厚度与磁性能之间的关系。少层 CrTe 的居里温度约 298 K，多单胞 CrTe 约 330 K；在 100 K 下少层样品矫顽场约为厚层样品的 5 倍。对同一双厚度器件的 AFM 与双 Hall 电极测试表明，薄区与厚区具有不同矫顽场。由于 CrTe 为非层状铁磁体且 c 轴磁耦合强，厚区先反转、薄区后反转，厚薄界面处可钉扎磁畴壁。该图证明：**厚度工程可把单片 CrTe 划分为具有不同反转场的磁性单元**。

### Figure 4. 多厚度 CrTe 中磁畴构型的直接观测

该图使用 **光学显微、AFM 高度剖面和 MOKE 磁畴成像**原位追踪三厚度 CrTe 的磁化反转。三厚度区域的高度分别约为 15.2、11.1 和 24.7 nm；在反向磁场逐步增强时，最厚区域首先反转，随后中间厚度区域反转，最后全片进入同向铁磁态。MOKE 图像显示的中间磁畴状态与 AFM 厚度分区高度吻合，说明磁畴边界由厚度界面定义，而非随机缺陷主导。该图支撑本文最重要的结构-性能逻辑：**可设计的横向厚度剖面能够模板化多级磁畴状态**。

### Figure 5. 多厚度 CrTe 垂直自旋阀用于多态存储

该图展示 **CrTe/WS2/CrTe 垂直自旋阀**的器件集成与磁阻响应。作者比较了均一 CrTe/WS2/均一 CrTe、均一 CrTe/WS2/双厚度 CrTe、均一 CrTe/WS2/三厚度 CrTe 三类器件。均一器件表现为传统两态磁阻，双厚度器件出现三种稳定阻态，三厚度器件可获得四种清晰可分辨阻态。每个阻态对应多厚度 CrTe 中特定厚度区域的磁化反转。该图把前文的生长与磁畴调控推进到器件层面，证明**厚度工程 CrTe 可作为多态磁存储和自旋加密信息层**。

## 实验样品制备方法

1. 采用一英寸双温区管式炉进行 APCVD，在 SiO2/Si 基底上生长多厚度 CrTe；Te 颗粒约 30 mg 置于上游，约 570 °C，CrCl3 约 30 mg 与 4A 分子筛约 4 mg 置于下游，约 645 °C。  
2. 基底面朝下放置于 CrCl3/分子筛混合物上方，距离调节为 4.0-0.7 mm；先用 600 sccm Ar 清洗 10 min，再通入 50 sccm H2 与 40 sccm Ar，30 min 升温，目标温度稳定 2 min 后自然冷却。  
3. CrTe/WS2 异质结通过两步法制备：先在 SiO2/Si 上以 1200 °C、80 sccm Ar、3-5 min 制备 WS2，再降至 615 °C 选择性外延 CrTe。  
4. TEM/STEM 样品采用湿法转移：PMMA 4000 rpm 旋涂 45 s、105 °C 烘 2 min，饱和 NaOH 剥离后覆盖 TEM 网格，70 °C 干燥约 10 min，再依次用丙酮和异丙醇去除 PMMA。截面 STEM 具体制样方式文中未明确说明。  
5. 自旋阀采用 HMDS、PMMA 和 PDMS 辅助干法对准转移，再通过电子束蒸发制备 Au 电极。

## 知识拓展：创新点分析

本文的创新点在于把二维磁体的磁畴调控前移到**材料生长阶段**：不是在后处理或外场中被动调磁，而是通过 CVD 中活性团簇、化学势梯度和吸附位点差异，直接生成横向多厚度 CrTe。电镜证据显示不同厚度区保持一致 CrTe 晶体结构和较高晶体质量，使磁性差异能够归因于厚度调控。进一步地，AFM-MOKE-Hall 测量建立了“**厚度分区-矫顽场差异-分步磁化反转-多阻态输出**”的闭环证据链。相比传统二维磁存储中依赖均匀磁层的二态切换，该工作展示了单片二维磁体内部可编程多磁态与多阻态器件的可能性。

## 一句话总结

本文通过 **CVD 厚度工程**制备横向多厚度室温铁磁 CrTe 纳米片，并证明其厚度轮廓可模板化分步磁化反转和多磁畴状态，从而实现 **CrTe/WS2/CrTe 垂直自旋阀多态存储**。
