Repository: KraussWang/paper-reading-wechat

# Paper Reading → WeChat Publishing

基于 [Claude Code](https://claude.com/claude-code) Skills 的**材料科学论文精读 → 微信公众号发布**半自动化工作流。

将 PDF 论文从精读、格式化、插图生成到推送微信公众号草稿箱的端到端流程。

## 工作流概览

```
PDF 论文
  │
  ▼ MinerU（自动）
Markdown 全文（文本 + CDN 图片）
  │
  ▼ material-paper-deep-reading（AI）
精读稿 Markdown
  │
  ├─ sample-preparation-image（可选）  样品制备流程图
  ├─ baoyu-format-markdown（可选）    CJK 友好格式化
  ├─ baoyu-article-illustrator（可选） 生成插图
  └─ baoyu-cover-image（可选）         生成封面图
  │
  ▼ baoyu-post-to-wechat（API）
公众号草稿箱
  │
  ▼ 人工审阅 → 群发
```

## Skills

| Skill | 功能 |
|-------|------|
| `material-paper-deep-reading` | 材料科学与电子显微学论文结构化精读 |
| `sample-preparation-image` | 实验样品制备流程图生成（Gemini 2.5 Flash） |
| `baoyu-format-markdown` | CJK 友好 Markdown 格式化 |
| `baoyu-article-illustrator` | 文章配图生成 |
| `baoyu-cover-image` | 封面图生成 |
| `baoyu-post-to-wechat` | 微信公众号 API 发布 |

## 前提条件

| 条件 | 说明 |
|------|------|
| 🔑 微信 AppID / AppSecret | 配置于 `.baoyu-skills/baoyu-post-to-wechat/EXTEND.md` 或环境变量 |
| 🌐 IP 白名单 | 服务器出网 IP 须加入公众号后台白名单 |
| 📦 Bun 运行时 | 用于执行 TypeScript 脚本 |
| 🐍 MinerU | PDF → Markdown 转换（Python） |

## 快速开始

### 1. 准备论文

将论文 PDF 通过 MinerU 转为 Markdown 全文。

### 2. 生成精读稿

在 Claude Code 中：

> 使用 material-paper-deep-reading 处理 `{论文 Markdown 路径}`

AI 自动输出结构化精读稿到 `output/YYYY-MM-DD_{期刊缩写}_{关键词}/文献精读.md`。

### 3. 推送到公众号草稿箱

```bash
bun .claude/skills/baoyu-post-to-wechat/scripts/wechat-api.ts \
  "output/YYYY-MM-DD_{期刊}_{关键词}/文献精读.md" \
  --theme default \
  --color blue \
  --title "期刊缩写 | 中文题目 | 年份" \
  --author "Krauss" \
  --summary "一句话总结" \
  --cover "output/YYYY-MM-DD_{期刊}_{关键词}/cover.jpg" \
  --account KK
```

### 4. 群发

登录 [mp.weixin.qq.com](https://mp.weixin.qq.com) → 草稿箱 → 预览 → 微调 → 群发。

## 目录结构

```
paper-reading/
├── .claude/skills/              # Claude Code Skills 定义
│   ├── material-paper-deep-reading/
│   ├── sample-preparation-image/
│   ├── baoyu-format-markdown/
│   ├── baoyu-article-illustrator/
│   ├── baoyu-cover-image/
│   └── baoyu-post-to-wechat/
├── WORKFLOW.md                  # 详细工作流文档
├── output/                      # 论文精读输出
│   └── YYYY-MM-DD_{期刊}_{关键词}/
│       └── 文献精读.md
└── content/                     # 输入暂存区
```

## 详细文档

参见 [WORKFLOW.md](WORKFLOW.md)。

File: output/2026-07-02_NatCommun_NbOX2/MinerU_原文.md (part 1 of 2)
# Nonlinear quantum light source with van der Waals ferroelectric NbOX<sub>2</sub> (X = Br, I)

Cite this article as: Wang, Y., Wu, Y., Liu, Y.  Nonlinear quantum light source with van der Waals ferroelectric NbOX (X = Br, I). (2026). https://doi.org/ 10.1038/s41467-026-75018-4 

Yanru Wang, Yunkun Wu, Yong Liu, Wanfu Shen, Ya Feng, Yue Liu, Chen Yi, Kun He, Miaomiao Liu, Ping Lu, Shaojun Liu, Yingying Liu, Jingmei Tang, Liqiang Zhang, Chunguang Hu, Shula Chen, Guangcan Guo, Xifeng Ren & Xidong Duan 

We are providing an unedited version of this manuscript to give early access to its findings. Before final publication, the manuscript will undergo further editing. Please note there may be errors present which afect the content, and all legal disclaimers apply. 

If this paper is publishing under a Transparent Peer Review model then Peer Review reports will publish with the final article. 

# Nonlinear quantum light source with van der Waals ferroelectric NbOX<sub>2</sub> (X=Br, I)

Yanru Wang<sup>1,#</sup>, Yunkun Wu<sup>2,3,4,#</sup>, Yong Liu<sup>5,6</sup>, Wanfu Shen<sup>7</sup>, Ya Feng<sup>8</sup>, Yue Liu<sup>2,3,4</sup>, Chen Yi<sup>8</sup>, Kun He<sup>8</sup>, Miaomiao Liu<sup>1</sup>, Ping Lu<sup>1</sup>, Shaojun Liu<sup>8</sup>, Yingying Liu<sup>1</sup>, Jingmei Tang<sup>1</sup>, Liqiang Zhang<sup>1</sup>, Chunguang Hu<sup>7</sup>, Shula Chen<sup>5,6</sup>, Guangcan Guo<sup>2,3</sup>, Xifeng Ren<sup>2,3,4,</sup>*, Xidong Duan<sup>1,</sup>* 

<sup>1</sup>Hunan Key Laboratory of Two-Dimensional Materials State Key Laboratory for Chemo/Biosensing and Chemometrics College of Chemistry and Chemical Engineering Hunan University Changsha 410082, China 

<sup>2</sup> Laboratory of Quantum Information, University of Science and Technology of China, Hefei, China. <sup>3</sup>CAS Center for Excellence in Quantum Information and Quantum Physics, University of Science and Technology of China, Hefei, China. R 

<sup>4</sup>Hefei National Laboratory, University of Science and Technology of China, Hefei 230088, China 

<sup>5</sup>Hunan Institute of Optoelectronic Integration and Key Laboratory for MicroNano Physics and Technology of Hunan Province, Hunan University, Changsha, China 

<sup>6</sup>College of Materials Science and Engineering, Hunan University, Changsha, China 

<sup>7</sup>State Key Laboratory of Precision Measuring Technology and Instruments, Tianjin University, Weijin Road 92, Nankai District, Tianjin 300072, China. 

<sup>8</sup>Hunan Provincial Key Laboratory of Two-Dimensional Materials, School of Physics and Electronics, College of Semiconductors (College of Integrated Circuits), Hunan University, Changsha, 410082 China 

<sup>#</sup>These authors contributed equally: Yanru Wang and Yunkun Wu 

*Corresponding author. E-mail: xidongduan@hnu.edu.cn, renxf@ustc.edu.cn; 

Abstract: Two-dimensional (2D) materials have been demonstrated as promising candidates for ultracompact entangled photon sources and on-chip integrated quantum photonic devices. Ferroelectric van der Waals materials have recently emerged as promising ultrathin sources of entangled photons via nonlinear optical processes. Here, the authors compare spontaneous parametric down conversion in NbOBr₂ and NbOI₂, demonstrating near infrared polarization entangled photon generation and linking performance to crystal structure and optical properties. Our results extend the wavelength range of NbOX2-based SPDC sources and demonstrate NbOI2 is especially suitable for near-infrared SPDC. Polarization entangled state (concurrence of $0 . 9 0 \pm 0 . 0 5 )$ can also be directly generated from NbOI2. Besides adding new candidates to the SPDC material library, our work provides new insight for the future generation of integrated quantum materials. 

## Introduction

Entangled photons are fundamental to the realize various quantum technologies, including quantum communication, quantum calculation, quantum imaging and quantum metrology, etc<sup>1-5</sup>. Spontaneous parametric down-conversion (SPDC), a second-order nonlinear optical process in which a high-energy pump photon splits into two lower-energy photons, serves as the most prevalent source for generating such entangled quantum light states. Conventionally, SPDC-based quantum light sources are typically enabled by second-order nonlinear optical (NLO) bulk crystals such as bulk beta barium borate<sup>6,7</sup>, potassium titanyl phosphate<sup>8</sup>and lithium niobate(LiNbO3)<sup>9,10</sup>. However, as the forefront field of quantum technology is advancing toward miniaturization and integration, these bulky sources, often exhibiting three-dimensional (3D) covalent bonding and relatively weak nonlinearities, impede their integration into compact integrated quantum systems. To circumvent these limitations, researchers have developed and demonstrated several new techniques for the on-chip SPDC quantum sources, including nonlinear waveguides such as periodically poled lithium niobate (PPLN)<sup>11,12</sup>; thin-film lithium niobate (TFLN)<sup>13,14</sup>, layer-poled lithium niobate (LPLN)<sup>15</sup>, and periodically poled potassium titanyl phosphate (PPKTP)<sup>16</sup>, as well as integration nonlinear artificial photonic structures to enhance the light-matter interaction, such as aluminum nitride (AlN) microring<sup>17</sup> and lithium niobate (LN) microdisk<sup>18</sup>. However, these approaches continue to depend on conventional nonlinear materials with dimensions typically in the tens of micrometers range and exhibiting moderate effective coefficients. Furthermore, the intricate fabrication process raises manufacturing costs and hinders large-scale batch fabrication. And their integration onto arbitrary substrates relies on epitaxial growth or wafer bonding techniques, which require strict lattice A matching, severely limiting heterogeneous integration with silicon photonics or fiber optics. Thus, new materials with stronger nonlinear response need to be sought to further reduce the size of the quantum light source. Besides, thin-film based SPDC source exhibits different properties from phase-matched light sources due to the extremely small interaction length resulting from the reduction in size. The relaxation of phase-matching conditions broadens the frequency spectrum for entangled photon pairs, offering potential applications in quantum precision measurement<sup>19</sup>. 

Materials always have three degrees of freedom in space, however, one degree of freedom in twodimensional materials is always at atomic thickness scale, which can be negligible and two degrees of freedom are macroscopical or near macroscopical, including 2D layed materials and 2D non-layed materials. Two-dimensional layered materials refer to crystalline materials composed of a single atomic layer or several atomic layers, with strong covalent bonds within the layers and weak van der Waals (vdW) 

forces between adjacent layers. Their inherent thinness and the compatibility with substrate integration without chemical bonds or lattice matching offer significant integration advantages over conventional nonlinear materials. Moreover, their large second-order nonlinear susceptibility<sup>20-22</sup> and highly tunable optical nonlinearity<sup>23-25</sup> enable them as promising candidates for integrated NLO optoelectronics and photonics<sup>26-28</sup>. Compared to conventional nonlinear materials, 2D materials offer a broader material library for tailoring quantum light sources across diverse spectral ranges, along with enabling convenient optical tunability via novel engineering methods such as stacking<sup>29</sup>, twisting<sup>30</sup>, straining<sup>31</sup>, etc. Significantly, recent research has successfully demonstrated polarization entanglement in van der Waals materials, including MoS2<sup>32</sup>, WS2<sup>33</sup> h-BN<sup>34</sup> and r-BN<sup>35,36</sup>,. Nevertheless, the development of 2D materialbased quantum light sources is still in its infancy. 

As the first reported 2D material-based nonlinear quantum source, ferroelectric van der Waals materials NbOCl2, with distinctive distorted structure exhibits several notable properties, such as minimal interlayer electronic coupling<sup>33</sup>, pronounced monolayer-like excitonic effect<sup>34</sup>, and strongly anisotropy<sup>33,34</sup>. The inherent ferroelectricity of NbOX2 breaks the inversion symmetry, leading to a significant second-order NLO response in both monolayer and bulk crystalline phases<sup>27,37-39</sup>. This behavior distinguishes NbOX2 from the van der Waals materials MoS2, WS2 and h-BN, which require the artificial alteration of the most stable stacking phase (2H) of the material to break the limitations of different odd-even symmetries, while NbOX2 inherently possesses this advantage. More importantly, unlike many 2D materials such as MoS₂, WS₂, and h-BN, the distinctive features of NbOX₂ lie in its absence of fluorescence, strong in-plane anisotropy, and exceptionally large in-plane birefringence, which hold the potential to function as an ultrathin waveplate to manipulate quantum polarization states and directly achieve type‑II phase matching<sup>40-42</sup>. After identified as SPDC source in the pioneering work<sup>43</sup>, the ultracompact polarizationentangled quantum sources using orthogonally stacked vdW NbOCl2 crystals were realized following closely<sup>44,45</sup>. More recently, Gao et al. achieved a significant enhancement of the quantum SPDC in NbOCl2 flakes by employing a metal-SiO2-nonlinear material heterostructure<sup>34</sup>. While NbOCl2 is wellestablished as a quantum light source, the potential of related compounds NbOBr₂ and NbOI₂ to function similarly remains unknown due to a lack of reported studies. Despite their isostructural nature, the slight differences in halogen atomic radii and electronegativities induce structural variations that could significantly affect their SPDC performances, warranting further investigation. 

Here, we systematically investigate how individual crystal structure characteristics (e.g., polarization displacement and lattice distortion) and inherent material properties (such as refractive index dispersion and absorption) influence and modulate the performances of the SPDC process in the material. Our results show that, within the wavelength range of 800–1500 nm, the second-order optical nonlinear strength of NbOI2 generally exceeds that of NbOBr2. A notable increase in the second-order nonlinear optical coefficients can be observed at the absorption resonance energies, but the final nonlinear photon intensity is simultaneously influenced by refractive index. The degree of nonlinear anisotropy varies among the materials lead to distinct two-photon polarization states. Compared with NbOCl2 and NbOBr2, NbOI2 can directly generate polarization-entangled states at 914 nm with concurrence of $0 . 9 0 { \pm } 0 . 0 5 . \ \ \quad$ . Additionally, NbOI2 has greater potential for quantum entangled photon sources in the short near-infrared wavelength, including in common near-infrared communication wavelengths of 1310 nm, Our work elucidates the connection between the crystal structure, intrinsic properties, and the quantum nonlinear SPDC process of NbOX2 materials, providing novel insights and guidance for both the targeted design of quantum light sources based on 2D materials, and the selection of appropriate 2D materials tailored to specific quantum light sources requirements. 

## Results

## Crystal characterization

Bulk NbOX2 crystallizes in a ferroelectric C2 space group, which is formed by stacking of NbOX2 monolayers, with each layer shifting a constant distance along the out-of-plane direction (Fig. 1a). Similar to perovskite crystal structures<sup>21</sup>, each NbOX2 layer is composed of a mixture of distorted corner-sharing and edge-sharing $\mathrm { N b O } _ { 2 } \mathrm { X } _ { 4 }$ octahedra. Within these octahedra, $\mathrm { N b ^ { 4 + } }$ is bonded to two equivalent $\mathrm { O } ^ { 2 - }$ ions along the b-axis and four X<sup>−</sup> ions along the c-axis (Fig. 1b). As illustrated in the magnified view of Fig. 1b, a significant anisotropic bonding is observed along the in-plane two orthogonal. A first-order Peierls distortion along the c-axis induces the dimerization of niobium atoms, resulting in alternating Nb–Nb distances $( \mathrm { L } \mathrm { c } 1 \neq \mathrm { L } \mathrm { c } 2 )$ . The Peierls distortion parameter $\lambda = | ( \mathrm { L } _ { \mathrm { c } 1 } - \mathrm { L } _ { \mathrm { c } 2 } ) / ( \mathrm { L } _ { \mathrm { c } 1 } + \mathrm { L } _ { \mathrm { c } 2 } ) |$ is introduced to quantify the degree of Peierls distortion in $\mathrm { N b O X } _ { 2 } ^ { 4 6 }$ . Based on the Nb-Nb distances $( \mathrm { L } \mathrm { c } 1$ and $\operatorname { L c } 2 )$ obtained from the enlarged Fig. 1b and Supplementary Fig. 1, the calculated value of ??<sub>Br</sub> is 0.14, falling between ??Cl (0.12) and ??<sub>I</sub> (0.16). The Peierls distortion parameter ?? is sensitive to the size of the halide anions. Accordingly, the degree of Peierls distortion along the c-axis increases as the radius of the halide anions increases. By contrast, a second-order distortion occurs along the b-axis, with niobium atoms deviating toward one of the corner oxygen atoms in the [NbO2X4] octahedral (Supplementary Fig. 2). Due to the high electronegativity of the Cl anion, NbOCl2 exhibits the largest spontaneous polarization and a maximum Nb polar displacement of 0.19 Å, followed by NbOBr2 (0.15 Å) and NbOI2 (0.13 Å). The structural asymmetry along the b-axis is most pronounced in NbOCl2 and least in NbOI2. The different anions in the NbOX2 family lead to distinct structural distortions and asymmetric distribution of niobium elements, thereby influencing the SHG properties<sup>46,47</sup>. Notably, the polarization displacement along the b-axis may lead to variations in SHG anisotropy. 

High-angle annular dark-field scanning transmission electron microscopy (HAADF-STEM) was employed to investigate the structure of the NbOX2. As depicted in Fig. 1c, the layered arrangement of NbOI2 along the a-axis and the structural Peierls distortion along the c-axis can be clearly observed. These features are confirmed by the corresponding line intensity profile images (Fig. 1d). NbOI2 exhibited a layer thickness of approximately 7.6 Å (Fig. 1d, bottom and Supplementary Fig. 3b), whereas NbOBr2 displayed a thickness of approximately 6.9 Å (Supplementary Fig. 4b, bottom). Single-crystal XRD further confirms the single-crystalline nature and isomorphous structure of the two materials. Compared to NbOBr₂, the diffraction peaks of NbOI₂ are shifted to smaller angles, indicating its larger a-axis lattice parameter. This finding aligns well with measurements obtained via STEM. 

Due to the weak vdW forces <sup>48</sup> and strong crystallographic anisotropy, NbOX2 crystal can be easily exfoliated into monolayer or few-layer flakes with sharp edges. The optical image and the detailed atomic force microscopy (AFM) image of 2D NbOX2 flakes on a silicon wafer with 285 nm oxidation layer are displayed in Supplementary Fig. 5 and 6. Obvious optical contrast was observed between flakes with different thicknesses. The corresponding Raman spectras measured under laser excitation wavelength at 488 nm were performed to study the optical properties of NbOX2 (Fig. 2a, b). Five peaks are resolved within the spectral range and denoted as P1 to P5 from low to high Raman shift. The lower-energy peaks (P1–P4) are primarily governed by vibrations involving the Nb–X bonds and collective motions of the octahedral framework, while the higher-energy peaks P5 arise from vibrations of the stronger Nb–O bonds<sup>49</sup>. Polarization-resolved Raman spectroscopy reveals distinct behavior in the niobium oxyhalides: in NbOBr₂, Raman modes P1 - P4 display A- and P5 displays B- symmetry modes, whereas in NbOI₂, all observed Raman peaks exclusively exhibit A- symmetry modes, thereby signifying a significant anisotropy within the NbOX₂ crystal structure<sup>49</sup> (Supplementary Fig. 7 and 8). Unlike TMDCs and many other 2D materials<sup>50,51</sup>, the peak positions in NbOX2 remain almost constant with increasing thickness (Fig. 2a, b), indicating the weak interlayer coupling nature in NbOX2. The intrinsic Peierls distortion of NbOX2, combined with the weak interlayer coupling, ensures that stacking along the a-axis does not modify the material's symmetry, resulting in a second-order nonlinear response that can scale with thickness. The irregular intensity evolution of Raman peaks with thickness arises from thin-film optical interference, and the anisotropic vibrational characteristics of different modes and anisotropic dielectric screening effect of the crystal, rather than structural or symmetry changes<sup>52,53</sup>. Calculated dielectric constants verify that strong intrinsic in-plane dielectric constants give rise to robust bulk screening, which stabilizes phonon frequencies against thickness-induced interfacial dielectric perturbations<sup>54</sup>. Meanwhile, the large in-plane/out-of-plane dielectric anisotropy, coupled with visible-band resonant absorption, render these out-of-plane modes susceptible to interfacial screening fluctuations and thus induce irregular intensity changes<sup>55</sup> (Supplementary Fig. 9). The P1 and P5 modes are mainly contributed by in-plane vibrations along the b-axis, while the P2, P3, and P4 modes are primarily associated with out-of-plane vibrations<sup>56</sup>. The observed shift in Raman peak position between the two materials is considered to correlate with the difference in lattice parameters and different halogen element between the two materials. The exfoliated NbOX2 flakes are relatively stable under ambient conditions (Supplementary Fig. 10 and 11). Owing to the stronger electronegativity and shorter bond length of Br compared to I, the Br atom in NbOBr2 acquires more charge from Nb atoms than the I atom in NbOI2. This enhanced interatomic interaction stabilizes the surface structure, resulting in better stability for NbOBr2. The exfoliated NbOBr2 flakes remain stable under ambient conditions with no obvious changes over two weeks, whereas NbOI2 shows no significant changes within one week. 

Figure 2c and 2d show the experimentally measured dispersion curves of refractive indices for NbOBr2 and NbOI2, respectively. NbOX2 are biaxial crystal and exhibit strong optical anisotropy with large inplane birefringences (Δn = 0.39 for NbOBr2, 0.6 for NbOI2 at 900 nm), which are larger than those of most conventional birefringent materials<sup>57</sup>. The calculated optical constants along the three axes (Supplementary Fig. 12) show excellent agreement with the experimental data. Notably, the in-plane birefringence values of NbOI2 exceeded that of NbOBr2 in the wavelength range of 560 nm to 920 nm, indicating significantly greater anisotropy of NbOI2 within this spectral range. This large in-plane birefringence may offer several potential advantages in SPDC. First, it can serve as an ultrathin waveplate to manipulate the polarization state of photon pairs, enabling the design of biphoton polarization states beyond the limits imposed by the nonlinear coefficient matrix and opening a new route for more complex quantum states. Second, its large birefringence may allow direct satisfaction of type‑II phase matching by tuning the pump polarization angle and wavelength—without requiring additional structural engineering—thereby significantly enhancing spontaneous down-conversion (SPDC) efficiency. The photoluminescence (PL) signal of NbOBr2 and $\mathrm { N b O I } _ { 2 }$ under 488 nm excitation was measured (Fig. 2e). Since NbOX2 is an indirect bandgap semiconductor and difficult to excite, the smooth straight line of NbOX2 indicates PL is inactive. This inactive PL signal reduces background noise during nonlinear excitation, lowers accidental counts, simplifies the isolation of entangled pairs and enhances the clarity of the quantum signal. The micro-optical absorption measurement of NbOX2 nanoplate were acquired over the wavelength range of 350–1000 nm (Fig. 2f). NbOBr2 exhibited a predominant peak at about 470 nm and a broad peak near 700 nm, while NbOI2 showed two main peaks at approximately 550 nm and 700 nm. These absorption characteristics of NbOBr₂ and NbOI₂ are crucial for their second-order optical susceptibility, which we will discuss in the SHG section. Apart from the above observations, NbOI₂ exhibits a prominent absorption peak at 350 nm. It is attributed to high-energy excitonic transitions in the polar (b-axis) direction and is expected to significantly enhance the second-order nonlinear susceptibility<sup>27</sup>. Restricted by experimental conditions, we were unable to measure the SHG and SPDC photons at this wavelength. Nevertheless, we believe the ultraviolet absorption peaks of these two materials show great potential for ultraviolet lasers and visible quantum light sources. 

## SHG of NbOX<sub>2</sub>

The second-order NLO response of NbOX2 was investigated through SHG test experiments under a backreflection configuration. Figure 3a and 3b clearly display SHG signals from NbOBr2 and NbOI2 (thickness of 100 nm) pumped by a 1030 nm wavelength laser. The representative quadratic dependence of the SHG intensity on the pump power was demonstrated in both two materials with a fitted slope of 2.09 and 1.94, respectively. The results also reveal that $\mathrm { N b O I } _ { 2 }$ possess stronger SHG response than $\mathrm { N b O B r } _ { 2 }$ under 1030 nm wavelength. We further measured the dispersion curves of effective second-order nonlinear coefficient of the $\mathrm { N b } { \mathrm { O X } } _ { 2 }$ via different wavelengths. The measured wavelength-dependent effective second-order nonlinear coefficients for the NbOX2 in Fig. 3c, comparing with standard LN sample (500 nm thick) and calculated by the method reported·in Ref. 43 (see Supplementary Section 4), show the optimal $2 ^ { \mathrm { n d } }$ order optical nonlinear changing with wavelength for the two materials. The enhanced effective second-order nonlinear coefficient, attributing to the resonantly coupling between SHG signal photons and materials’ electronic interband transitions<sup>33</sup>, is consistent with the result of the optical absorption spectrum in Fig. 2f. In contrast of NbOCl2 which is more suitable to prepare visible SPDC sources<sup>43</sup>, NbOBr2 is appropriately to produce SHG signal at wavelength approximately 460 nm/700 nm or SPDC photon pairs at wavelength approximately 920 nm/1400 nm, while $\mathrm { N b O I } _ { 2 }$ is expected to generate even stronger SHG signal at wavelength around 550/700 nm and SPDC photon pairs at wavelength approximately 1100 nm/1400 nm, making it a potential quantum material preparing entangled photons at short near-infrared band. 

Based on the C2 space group<sup>58</sup> of NbOX2 crystals, the second-order nonlinear coefficient matrix is expressed as: 

$$
\left[ \begin{array}{c c c c c c} 0 & 0 & 0 & \chi_ {a b c} ^ {(2)} & 0 & \chi_ {a a b} ^ {(2)} \\ \chi_ {b a a} ^ {(2)} & \chi_ {b b b} ^ {(2)} & \chi_ {b c c} ^ {(2)} & 0 & \chi_ {b a c} ^ {(2)} & 0 \\ 0 & 0 & 0 & \chi_ {c b c} ^ {(2)} & 0 & \chi_ {c a b} ^ {(2)} \end{array} \right],
$$

there are three matrix elements $\displaystyle - \chi _ { b b b } ^ { ( 2 ) } , \chi _ { b c c } ^ { ( 2 ) }$ and $\chi _ { c b c } ^ { ( 2 ) } ( \chi _ { c c b } ^ { ( 2 ) } )$ can be used when the crystals are pumped by normal incidence (along a-axis) under paraxial approximation. Therefore, the polarization-resolved SHG measurements of the NbOBr2 and NbOI2 are analyzed to evaluate the relative strength of these effective matrix elements. To reduce the interference effect impact of thickness, the experimental parallel component and perpendicular component of the two materials' SHG were measured by thin films with thickness below 50 nm. Although the structural symmetry is the same, the polarization-resolved SHG intensity of NbOBr2 and NbOI2 along parallel (black) and perpendicular (red) direction, as shown in Fig. 3d and 3e, exhibit different curve shapes, attributing to the different strength relations of the matrix elements for NbOBr2 and NbOI2. By adjusting the strength of matrix elements, the experimental data (dots) agrees well with the corresponding theoretical results (curves). The fitting lines demonstrate that the ratio of $\chi _ { b b b } ^ { ( 2 ) } / \chi _ { b c c } ^ { ( 2 ) } \approx 2 . 1 0$ for NbOBr2 and $\chi _ { b b b } ^ { ( 2 ) } / \chi _ { b c c } ^ { ( 2 ) } \approx 1 . 5 6$ for $\mathrm { N b O I } _ { 2 }$ , while the contribution of $\chi _ { c b c } ^ { ( 2 ) } ( \chi _ { c c b } ^ { ( 2 ) } )$ is negligible for both materials (see more details in Supplementary Section 5). These results contrast with NbOCl2, whose ratio of $\chi _ { b b b } ^ { ( 2 ) } / \chi _ { b c c } ^ { ( 2 ) }$ clearly exceeds NbOBr2 and $\mathrm { N b O I } _ { 2 } { } ^ { 4 5 }$ , resulting in different polarization states in SPDC as demonstrated in the following text. 

The thickness-dependent SHG intensity measured with NbOBr2 and NbOI2 under a fixed pump power of 500 μW (Fig. 3f) further proves the weak interlayer electronic coupling and the non-centrosymmetric structure when NbOX2 stacked layer-by-layer. As expected, a similar phenomenon is observed in NbOBr2 and NbOI2, when the interaction length is very thin, the SHG intensity exhibits a nearly squared relationship with the crystal thickness. But as the thickness continue increases, the interference among the SHG from surface effect and from different depths of the crystal should be taken into account, resulting in the peaks and dips<sup>59</sup>. It should be noted that Fig. 3f is measured under a back-reflection configuration, while the coherence lengths of the same materials under a transmission configuration are much longer (see Supplementary Section 6). In addition, given that the coherence length is wavelength-dependent, the thickness corresponding to the maximum SHG intensity also varies with wavelength. By selecting an appropriate thickness, the SHG efficiency can be optimized for specific target wavelengths. The various thickness is confirmed by the AFM results (Supplementary Fig. 13 and 14). 

## SPDC of NbOX<sub>2</sub>

The low fluorescence signal due to the indirect bandgap structure of NbOX2 provides a broad available bandwidth for quantum entangled photon sources preparation with minimal background interference. We selected a 457 nm pump wavelength where both NbOBr2 and NbOI2 exhibit relatively high and comparable effective second-order nonlinear optical coefficient as demonstrated in Fig. 3c, to directly compare the quantum SPDC process in these two crystalline materials. Experimental characterization presented in Fig. 4 reveals that both materials generate well-defined twin photon pairs, as confirmed by our home-built Hanbury Brown-Twiss (HBT) setup (Supplementary Fig. 17), more details of the experimental configurations of the SPDC measurements can be found in method). 

The power-dependent coincidence rates of 145 nm-thick NbOBr2 and 140 nm-thick NbOI2 were measured to evaluate the brightness of these two SPDC sources, both of which exhibit characteristic linear power dependence of SPDC process, as shown in Fig. 4a. Notably, despite possessing a slightly lower effective nonlinear coefficient, NbOBr2 demonstrates a superior coincidence rate than NbOI2. This anomalous contrast can be mainly attributed to three reasons. Firstly, the coherence length of the main contribution element $\chi _ { b b b } ^ { ( 2 ) }$ for NbOBr2 (~2450 nm) is significantly longer than the counterpart for NbOI2 (~775 nm)(see Supplementary Section 6). This implies the degree of phase mismatch for NbOI2 is greater than that for NbOBr2 under this specific thickness and wavelength of the experiment, resulting in a faster decreased normalized relative efficiency (Supplementary Fig. 16). Secondly, the efficiency of second order nonlinear optical conversion inversely proportional to the refractive index of the participating photons: $\eta \propto \frac { 1 } { n _ { i } { \cdot } n _ { s } { \cdot } n _ { p } }  $ , while the refractive index contrast at wavelength of pump light and SPDC photon pairs both exhibit n(NbOI2)>n(NbOBr2) (Fig. 2c and 2d). Figure 4c shows the corresponding calculated wavelength-angular spectrum of the emission SPDC photons engineered by $\chi _ { b b b } ^ { ( 2 ) ~ 1 9 }$ , where the displayed relative generation efficiencies are normalized by thickness and respective effective secondorder optical nonlinear coefficient $( 1 / ( l ^ { 2 } \cdot d _ { e f f } { } ^ { 2 } ) )$ . Here, the calculated lower efficiencies of NbOI2 comparing to NbOBr2 confirm the influence of longitudinal phase mismatch and index contrast. The broad bandwidth for frequency of SPDC photons from thin NbOX2 have been further demonstrated in experiment (Supplementary Fig. 18), nevertheless the measured spectrum is restricted by the working bandwidth of the detectors. Thirdly, the calculated angular spectrum of radiation broadening in thin-film SPDC process is clearly revealed in Fig. 4c, where black and white dashed lines indicate the total reflection angle and the practical collection angle considering N.A. of objective, respectively. Higher refractive index also induces substantial total internal reflection and smaller collection angle, trapping a considerable portion of generated SPDC photons within the NbOI2 crystals. These findings further establish refractive index as an informative factor governing nonlinear optical process, influencing not only the generation efficiency, but also the collection efficiency in experiments. The power-dependent second-order correlation functions were also measured in Fig. 4b, exhibiting high coincidence to accidental ratio (CAR) and consistent inversely-proportional relations, another typical evidence of SPDC process. 

Specifically, the NbOBr2 crystal achieves a brightness of 1.5 Hz/mw at 914 nm, which is comparable to the performance of NbOCl2 crystal at 808 nm in Ref. 43. Considering the detection efficiency of our experimental system estimated as around 0.26%, this corresponds to a normalized merit value of 577 Hz/mw (see in methods, SPDC measures). Another appropriate pump wavelength for SPDC in NbOBr2 $\operatorname* { d e f f }$ and refractive index suggests enhanced suitability for entangled photon generation at longer wavelengths, with quantum sources operating at 1100 nm and 1400 nm for instance, it is projected to surpass the brightness of NbOBr₂ at 914 nm and NbOCl₂ at 808 nm. To investigated the potential for NbOX2 in preparing short near-infrared quantum sources, we also measured the SPDC process for the two materials at 1310 nm, one of the fiber optic transparent window and widely used wavelength for communication. The experimental results shown in the inset of Fig. 4a and 4b, demonstrate that NbOI2 is potential for generating the entangled photons at this important wavelength, while NbOBr2 is much inferior (Supplementary Fig. 19). The measured 1310 nm coincidence rates were limited by the single-mode fiber's collection efficiency, corresponding to approximately half the efficiency achieved with multi-mode fiber collection in 914 nm SPDC measurements (see more details in Methods). 

The primary tensor elements $\chi _ { b b b } ^ { ( 2 ) } , \chi _ { b c c } ^ { ( 2 ) }$ and $\chi _ { c b c } ^ { ( 2 ) } ( \chi _ { c c b } ^ { ( 2 ) } )$ were then directly characterized through the polarization-resolved SPDC measurement, in which the polarization of pump light and collected signal/idler photons have been controlled correspondingly. The second-order correlation analyses in Fig. 4d revealed tensor elements dominance between SPDC and SHG measurements— $\cdot \chi _ { b b b } ^ { ( 2 ) }$ predominantly governs the SPDC process with negligible contribution from $\chi _ { c b c } ^ { ( 2 ) } ( \chi _ { c c b } ^ { ( 2 ) } )$ in both materials, mirroring their SHG response hierarchy. Additionally, NbOI2 exhibits a higher $\chi _ { b c c } ^ { ( 2 ) } / \chi _ { b b b } ^ { ( 2 ) }$ ratio compared to 

NbOBr2, also consisting with the SHG results. Consequently, this progression leads to distinct polarization states from the reported NbOCl2<sup>43,44</sup>. While NbOCl2 at 808 nm demonstrates remarkable in-plane anisotropy approximating a type-0 SPDC condition, NbOI2 possesses a relative balanced $\chi _ { b b b } ^ { ( 2 ) }$ and $\chi _ { b c c } ^ { ( 2 ) }$ tensor contribution, enabling direct generation of polarization entangled state when pumped with b-axis linearly polarized light. Quantum state tomography using a 120 nm-thick NbOI2 crystal confirmed this mechanism (Fig. 4e). The experimental reconstructed density matrix agrees well with the theoretical two photon polarization state $0 . 8 4 | H H \rangle + 0 . 5 4 | V V \rangle$ , predicted according to the ratio derived from Fig. 3e (see Supplementary Section 7). The fidelity between the experimental result and the theoretical one achieves $\mathrm { F } { = } 0 . 9 4 { \pm } 0 . 0 3$ , and the concurrence (entanglement degree) of the experimental density matrix achieves $\mathrm { C } { = } 0 . 9 0 { \pm } 0 . 0 5$ , in contrast with the nearly pure state |HH> generated with one piece of NbOCl2 crystal. These results demonstrate that the polarization-entangled state with high concurrence at 914 nm can be prepared from a monolithic $\mathrm { N b O I } _ { 2 }$ sample, eliminating the requirement of stacking in the case of NbOCl2<sup>44</sup>.The polarization states exhibited by NbOBr2 are anticipated to lie between those of NbOCl2 and NbOI2. 

In conclusion, we systematically compared classical and quantum second-order nonlinear optical processes based on NbOBr2 and NbOI2, demonstrating their potential as SPDC quantum light sources. Notably, NbOI2 exhibited a superior effective second-order nonlinear optical coefficient across the entire near-infrared spectral range, rendering it more suitable than NbOBr2 for SPDC applications at common near-infrared communication wavelengths of 1310 nm. Furthermore, when pumped with 914 nm b-axis linearly polarized light, NbOI2 could directly generate polarization-entangled states with concurrence of $0 . 9 0 { \pm } 0 . 0 5$ and fidelity of $0 . 9 4 \pm 0 . 0 3$ . In comparison, NbOBr2 is better suited as a source for SPDC at shorter wavelengths. Through detailed characterization and investigation of the respective crystal structures and intrinsic properties of the materials, we elucidated the influence of lattice distortions and absorption on the effective second-order nonlinear optical coefficient. Further, the measured intensity of the nonlinear light source is strongly influenced by the refractive index dispersion. In addition, we also analyzed the coincidence-accidence ratio and two-photon polarization state of the SPDC source modulating by NbOX2. Our work establishes a connection between the intrinsic material physicochemical properties of 2D materials and their SPDC nonlinear optical behavior, providing a novel perspective for understanding the SPDC response of various 2D materials. 

Within the context of the extensive and evolving 2D material library, our study offers insights and assistance for the development of future quantum light sources. Despite achieving brightness comparable to the brightest 2D materials for SPDC reported to date (Table S1), this ultra-compact and ultra-thin quantum light source is still in the early research stage, and its absolute brightness remains far from practical application levels. To overcome this limitation, future work will focus on combining this van der Waals platform with advanced micro- and nano-optical architectures, such as cavity-photonics, metasurfaces, and integrated optical platforms, we anticipate realizing significant advancements in both scientific research and applications, propelling the development of ultra-compact quantum light sources, which will further advance frontiers in the fields of quantum computing, quantum sensing, and quantum simulation. 

## Methods

## Crystal growth

Crystalline $\mathrm { N b O B r } _ { 2 }$ and $\mathrm { N b O I } _ { 2 }$ were grown by the chemical vapor transport method. The reagents of Nb, ${ \mathrm { N b } } _ { 2 } { \mathrm { O } } _ { 5 }$ and hexabromobenzene $( \mathrm { C } _ { 6 } \mathrm { B r } _ { 6 } )$ with 9:3:5 were used as precursors for the growth of NbOBr2. The mixture of precursors was placed in a quartz ampule, and the ampule was sealed after being evacuated $( 1 0 ^ { - 5 } \ \mathrm { T o r r } )$ . Similarly, Nb, iodine, and ${ \mathrm { N b } } _ { 2 } { \mathrm { O } } _ { 5 }$ with 1:1:2 were used to grow NbOI2. The sealed quartz ampules were placed at the center of a horizontal dual-zone furnace. Both heating zones were slowly heated to $6 5 0 ^ { \circ } \mathrm { C } .$ , kept at this temperature for 7 d and cooled to room temperature with the furnace cooling naturally. Finally, the shiny black rectangle crystals were collected from the cold end of the tube. In order to avoid degradation, the $\mathrm { N b } { \mathrm { O X } } _ { 2 }$ crystals are stored in an N2-filled glovebox. 

## Characterization

The morphology and thickness of the exfoliated NbOX2 were characterized by optical microscope (DP27, Olympus) and atomic force microscope (Biope System, Bruker). The crystal structure of the exfoliated flakes was performed by HAADF-STEM (JEOL JEM-ARM200F, 200 kV). The XRD patterns of NbOX2 crystal were measured by an XRD Bruker D8 Advance Powder with Cu−K?? target with the angle ranging from $5 ^ { \circ }$ to $6 0 ^ { \circ }$ .The Raman and PL spectra were obtained using a confocal microscope (inVia Reflex, 

Renishaw with a 488 nm laser as the excitation source). To detect the polarized Raman spectra, the incident laser was polarized, and the scattering light was in the direction parallel and perpendicular to the incident light. The birefringence data were measured using a commercial spectroscopic ellipsometer (J.A. Woollam RC2).The optical absorption spectra were measured using Microscopic UV-Vis-NIR spectrometer (MSV-5200). 

## SHG·Measurements
